Repository: GoatWhistle/innoglobal

# PipeTwin — прогноз деградации промысловых трубопроводов по данным ВТД

Решение кейса Nedra Digital: прогноз минимальной остаточной толщины стенки
в каждом 10-метровом сегменте двух труб на дату оцениваемого ВТД.

## Запуск

```bash
pip install -r requirements.txt
python run_all.py            # исходные CSV (data/) -> хранилище DuckDB -> result.csv (так собран сданный)
python run_all.py --tune 30  # то же + Optuna (~15 мин на 24 ядрах; сейчас не используется)
python experiments/make_chart_data.py  # chart_data.json для charts.html (данные вставляются в
                                       # experiments/charts_template.html вместо __DATA__)
```

GPU не нужен: на ~4 тыс. строк CatBoost на GPU в 6 раз медленнее CPU. Параллельные
прогоны закрепляйте за разными ядрами (`taskset`), иначе потоки бустингов душат друг друга.

Random seed фиксирован (`SEED = 42` в `src/pipetwin/config.py`), прокинут в
numpy, Optuna и все три бустинга. Работает на CPU обычного ноутбука / Colab.

Входные файлы кладутся в `data/`: `pot_south.csv`, `altitudes_south.csv`,
`vtd_south_train.csv`, `uzt_south.csv`, `repcorr_south.csv`,
`tech_mode_for_embedings_with_length_with_temperatures_ids16.csv`.

## Архитектура: две модели (итог лабораторных серий, `experiments/`)

Кейсы требуют разного — все решения выбраны абляциями на валидации:

| | Кейс 1 (между ВТД) | Кейс 2 (от ввода) |
|---|---|---|
| Обучающие пары | все расширенные (ввод→ВТД и ВТД→ВТД, любые комбинации) | только «ввод → ВТД» |
| Признаки | базовые + доли режимов течения | базовые + УЗТ + эпохи ингибирования + затяжные подъёмы |
| Предиктор | ансамбль 4 моделей × 5 сидов + роллинг-медиана 5 | ансамбль 4 моделей × 5 сидов × 6 наборов гиперпараметров |
| r² на валидации | **0.213** (базлайн 0.02) | **0.108** (базлайн 0.00) |

r² — боевой прогон `python run_all.py` без тюнинга (`artifacts/validation_report.csv`);
с Optuna (30 трайлов, без бэггинга) было 0.225 / 0.102.

Бэггинг по сидам (`train.BAG_SEEDS`, `experiments/lab10_seed_bagging.py`): ансамбль
обучается на 5 сидах и усредняется. Корреляция профилей цели кейса 2 между независимыми
прогонами выросла с 0.72 до 0.95, r² не упал. Разброс между сидами даёт только CatBoost:
у LightGBM, XGBoost и AFT нет случайной подвыборки. Чувствительность к гиперпараметрам
бэггинг по сидам не лечит. Для неё в кейсе 2 — бэггинг по сетке «глубина × темп»
(`train.PARAM_GRID`, `experiments/lab11_param_bagging.py`): профили цели от двух
непересекающихся сеток коррелируют на 0.95 (одиночные наборы — 0.76), r² 0.105 → 0.108.
`artifacts/models.joblib` без сжатия весит ~72 МБ (GitHub предупреждает с 50 МБ, лимит 100 МБ).
Признаки серии 8 (`experiments/lab8_consult_feats.py`, из консультаций и обзора
`notes/corrosion-literature-review.md`) подняли кейс 1 с 0.18 до 0.21 и кейс 2 с
0.093 до 0.101 без тюнинга, с Optuna — с 0.215 до 0.225 и с 0.095 до 0.102;
прирост устойчив на 3 сидах. Химия купонов (мехпримеси, ОСИ)
не взята: у обучающих труб она принимает лишь 2 значения — это метка группы, не физика.

Четвёртый член ансамбля — survival-модель (XGBoost AFT): потеря металла с
интервальной цензурой для бездефектных сегментов (ВТД не видит дефекты мельче
порога чувствительности, поэтому «нет дефекта» = «потеря в [0, порог]», а не
«потери нет»). Ошибается иначе, чем квантильные бустинги, и добавляет
+0.02-0.04 r² обоим кейсам (`experiments/lab7_survival.py`).

## Физико-химические закономерности (проверены на данных, `experiments/lab5-6`)

- **Донная коррозия подтверждена**: внутренние дефекты кластеризуются на
  120–240° по окружности (нижняя образующая); низины корродируют сильнее
  (corr с потерей металла −0.20) — признаки рельефа физически обоснованы.
- **Ингибиторный излом 2012–2013**: скорость коррозии по образцам-свидетелям
  упала с ~0.3 до ~0.02 мм/год — горизонт «от ввода» разделён на эпохи
  (признаки `yrs_pre_inhib` / `yrs_post_inhib`).
- **Хлориды ускоряют (corr +0.30), бикарбонат защищает (−0.18)** — классика
  разрушения плёнки FeCO₃; как признак не работает (константа в пределах
  направления).
- **Три режима труб**: Куст-1 — 90% воды, 0.3 м/с (порог расслоения потока) =
  активная коррозия; Куст-2 — 1 м/с + внутреннее покрытие = дефектов почти
  нет; ДНС→ЦППН (целевая труба кейса 2) — подготовленная нефть, 0.1% воды,
  0.06 м/с = коррозия локализована в карманах рельефа.

Предикторы выбраны по стабильности между независимыми прогонами, а не по
максимуму одной таблицы: валидация кейса 1 — всего 55 сегментов.

Критичная постобработка кейса 2: целевая труба (номинал 4.5 мм) тоньше всех
обучающих (6-8 мм), уровень прогноза абсолютной модели ложится выше номинала,
и клиппинг превратил бы профиль в константу (гарантированный r² = 0). Профиль
аффинно сдвигается вниз до номинала — квадрат корреляции Пирсона к сдвигу
инвариантен, форма и score сохраняются, толщины физичны.

Проверенные и **отвергнутые** гипотезы (цифры в `experiments/lab*.py`):
z-нормировка таргета внутри пары (роняет r² в разы), сглаживание прогноза

File: notes/corrosion-literature-review.md
# Обзор литературы: внутренняя коррозия промысловых нефтепроводов

Контекст: слайды `file.pdf` (Газпром нефть) — гипотеза «основная причина отказов — коррозия»,
факторы: характеристики трубы + техрежим + ФХС среды + обслуживание + окружающая среда.
Ниже — что говорит литература по каждому блоку и как это ложится на наши данные
(`repcorr_south.csv`, `tech_mode_*.csv`, `pot_south.csv`, `altitudes_south.csv`).

Пометки: **[И]** — подтверждено найденным источником; **[Б]** — общеизвестный факт из
учебной литературы (de Waard, Nešić, Kermani), конкретную цифру перед слайдом сверить с первоисточником.

---

## 1. Типы внутренней коррозии

| Тип | Механизм | Где на трубе | Признак в ВТД | Маркеры в данных |
|---|---|---|---|---|
| **Углекислотная (sweet, CO₂)** | H₂CO₃ / HCO₃⁻ → катодная реакция; продукт FeCO₃ | там, где вода смачивает стенку | общая потеря металла + язвы при неполной плёнке FeCO₃ | `CO2 in Water Phase`, `pH`, `HCO3-`, `t_mix` |
| **Сероводородная (sour, H₂S)** | продукт — сульфиды железа (макинавит FeS); гальванопара «язва–FeS-катод» | нижняя образующая | язвенная, питтинг | `H2S`, `SVB Cell Content` |
| **Ручейковая / донная (bottom-of-line)** | расслоение воды при малой скорости, вода течёт по низу | 4–8 ч (≈120–240°) | цепочка язв вдоль нижней образующей | `Angle`, `v_liquid_true`, `flow_regime_real`, `watercut` |
| **Подосадочная (under-deposit)** | осадок (песок, FeS, CaCO₃) экранирует ингибитор, под ним — анод | низины, нижняя образующая | изолированные глубокие язвы | `Mechanical Impurities`, `Total Fe`, `Ca2+`, профиль высот |
| **Микробиологическая (МИК, СВБ)** | СВБ восстанавливают SO₄²⁻ → H₂S, катодная деполяризация | застойные зоны, под осадком | питтинг | `SVB Cell Content`, `SO4-` |
| **Кислородная** | O₂ — сильный катодный деполяризатор, даже ppb-уровни | где есть подсос воздуха / закачка | общая + язвы | `O2` |
| **Эрозионно-коррозионная** | поток/песок срывает FeCO₃ и плёнку ингибитора | отводы, сужения, высокая скорость | локальное утонение | `v_mix`, `Mechanical Impurities` |
| **Водородное растрескивание (SSC/HIC/SOHIC)** | атомарный H от H₂S диффундирует в сталь | по телу трубы | трещины/расслоения, не потеря металла | `H2S`, марка стали |

Классификация CO₂/H₂S-режимов по отношению парциальных давлений: pCO₂/pH₂S < 20 — sour,
> 500 — sweet, между — смешанный **[И, Trends in Sciences]** (пороги 20/500 — классика Pots, **[Б]**).

## 2. Влияние химического состава среды

### 2.1 CO₂, pH, температура, FeCO₃
- De Waard–Milliams — первая механистическая модель: скорость коррозии ∝ pCO₂^0.67, температура
  через энергию активации; действует только **без защитной плёнки** **[И, ICMT/OSTI]**.
  Наследники: NORSOK M-506 (de Waard–Milliams–Lotz + поправки), модели Nešić (OU ICMT) **[И]**.
- Защитная плёнка FeCO₃ формируется при высоком pH, высокой T, высоком Fe²⁺ и **низкой скорости** **[И]**.
  Ниже ~60 °C плёнка почти не защищает (высокая растворимость FeCO₃) **[И, Frontiers in Materials 2019]**.
  → Промысловые трубы при t ≈ 10–40 °C работают в зоне **незащищённой** CO₂-коррозии.
- Kermani & Morshed, *Corrosion* 59(8):659, 2003 — базовый обзор CO₂-коррозии, ~600 цитирований **[И]**.

### 2.2 Хлориды (Cl⁻)
- Литература противоречива: одни связывают Cl⁻ напрямую с питтингом, другие — только с ионной силой;
  Cl⁻ не входит в состав плёнки, но делает FeCO₃ **пористой и незащитной** **[И, Frontiers 2019]**.
- Есть пороговая концентрация (при 30 °C) — выше неё рост скорости прекращается; при очень высокой
  минерализации (>3 % NaCl) общая скорость падает (снижение растворимости CO₂), а **локальная** растёт **[И]**.
- Наши данные: Cl⁻ коррелирует со скоростью коррозии **+0.30** (lab5) — согласуется с литературой.

### 2.3 Гидрокарбонаты (HCO₃⁻), Ca²⁺, Mg²⁺
- HCO₃⁻ буферизует pH вверх → пересыщение по FeCO₃ → защита **[Б]**; прямых работ, изолирующих
  эффект HCO₃⁻, поиск не дал (пробел) **[И]**.
- Ca²⁺/Mg²⁺ встраиваются в плёнку (Fe,Ca)CO₃ — она менее защитная, но и солеотложения CaCO₃ дают
  почву для подосадочной коррозии (ICMT 2018, «Influence of Ca and Mg ions on CO₂ corrosion») **[И]**.
- Наши данные: HCO₃⁻ защищает — согласуется.

### 2.4 H₂S и СВБ
- Sweet → карбонаты, sour → сульфиды; питтинг в слабокислых средах управляется гальванопарой
  «активная язва — катод, покрытый макинавитом»; при попадании O₂ макинавит переходит в грейгит/магнетит **[И, Zhang W., OU 2020]**.
- СВБ — главная причина МИК в трубопроводах; скорость МИК 0.03–0.75 мм/год, чистые культуры СВБ
  до 0.9 мм/год **[И, обзор 2018; Materials 2024 (PMC11509198)]**.
- Вклад H₂S в растрескивание: порог «wet H₂S» ≈ 50 ppm в воде при T < 82 °C **[И, Inspectioneering]** —
  для нашей задачи (потеря металла) вторично.

### 2.5 O₂
- O₂ — сильнейший деполяризатор; в системах ППД и при негерметичности на порядок ускоряет коррозию **[Б]**.

### 2.6 Нефть как ингибитор
- Сама нефть тормозит CO₂-коррозию: полярные компоненты (нафтеновые кислоты, S- и N-соединения,
  асфальтены) адсорбируются на стали и делают её **гидрофобной** (oil-wet) **[И, Ajmera; Richter 2014, ICMT]**.
- Асфальтены при 5 % в толуоле образуют защитный слой **[И]**. Чем больше полярных компонентов
  переходит в водную фазу, тем сильнее ингибирование **[И]**.
- В расслоенном нефть–вода потоке доминирует эффект ингибирования, при диспергированном — смена смачиваемости **[И, AMPP 11060]**.
- Следствие: две нефти с одинаковой обводнённостью дают разную коррозию → `density_oil` / месторождение — неявный прокси химии нефти.

## 3. Гидродинамика: главный «включатель» коррозии

- **Нет воды на стенке — нет коррозии.** Ключевой вопрос — смачивание стенки водой (water wetting).
- Правила большого пальца:
  - Smith (1987): oil-wet при обводнённости ≤ 20 % и v > 1 м/с **[И]**;
  - Adams: < 30 % — смачивание нефтью, 30–50 % — перемежающееся, > 50 % — водой **[И]**.
  - Wicks & Fraser (1975): критическая скорость выноса осевшей воды, зависит от диаметра; занижает
    критическую скорость при высокой обводнённости **[И]**.
- Расслоенный режим — основной сценарий накопления воды; низкие точки и шероховатость — места выпадения воды **[И]**.
- Ручейковая коррозия — самый опасный вид внутренней коррозии промысловых трубопроводов (Записки Горного института) **[И]**.
- Средняя скорость сама по себе — слабый предиктор; лучше касательное напряжение на стенке τ_w = f(ρ, v, d) **[И, eco-vector]**.
- Высокий τ_w + песок → срыв FeCO₃/ингибитора; эрозия + коррозия > суммы порознь **[И, Nešić; Metals 13:80, 2023]**.
- Для нашей трубы кейса 2 (0.1 % воды, 0.06 м/с) — вода отстаивается и копится только в низинах:
  коррозия «точечная по рельефу», что литература прямо предсказывает.

## 4. Рельеф трассы
- ICDA-подход (NACE SP0208 для жидких УВ, SP0206 для газа): найти **критический угол** удержания воды
  и проверять участки с уклоном выше него и низкие точки **[И, ANSI preview SP0208]**.
  SP0208 рассчитан на BS&W < 5 % — ровно сценарий подготовленной нефти **[И]**.
- Наши данные: низины корродируют (corr −0.20 с высотой) — согласуется.

## 5. Обслуживание: ингибиторы, очистка
- Ингибиторная защита — самый эффективный и экономичный метод для промысловых трубопроводов;
  при низких скоростях и расслоенном режиме — **непрерывное** дозирование **[И, ТПУ 2017]**.
- Ингибитор не работает под осадком → значим КППОУ (очистка скребками) **[Б]**.
- Наши данные: излом скорости 2012–2013 (0.3 → 0.02 мм/год) — эффект ввода ингибирования; в
  `repcorr` есть `Corrosion Inhibitor Grade`, `Protective Effect`.

## 6. ML по данным ВТД (что делают другие)
- Совмещение последовательных ВТД, pit-to-pit скорость роста; главные проблемы — несопоставимость
  снарядов, дисбаланс данных, чистота трубы искажает размер дефектов **[И, J. Infrastr. Pres. Resil. 2023; Irth]**.
- Подходы: kNN/SVM/RF/LightGBM на признаках соседних дефектов + стохастическая модель роста
  максимальной глубины и плотности дефектов **[И]**. Rosen V-ILI — ML на глобальной базе ВТД **[И]**.
- Вывод: наш подход (бустинги + survival AFT с цензурой по порогу чувствительности ВТД) соответствует
  практике; низкие r² между пропусками (0.06–0.35) — известная проблема разных снарядов, а не баг.

## 7. Что можно добавить в признаки (из литературы → в данные)

| Идея | Формула / источник колонок | Обоснование |
|---|---|---|
| Касательное напряжение τ_w | `density_liquid_work`, `v_mix`, `d_mm`, `viscosity_liquid_work` → Re → f (Блазиус) → τ = f·ρv²/8 | §3 — лучше средней скорости |
| Флаг «вода смачивает стенку» | `watercut` > 30 % или (`v_liquid_true` < 1 м/с и расслоённый режим) | Smith, Adams |
| Критическая скорость выноса воды | Wicks–Fraser по `d_mm` | §3 |
| Угол сегмента vs критический угол | производная `z` по `total_distance` | ICDA SP0208 |
| Индекс насыщения FeCO₃ / CaCO₃ | `pH`, `HCO3-`, `Ca2+`, `Total Fe`, `t_mix` | §2.1, 2.3 |
| Отношение Cl⁻/HCO₃⁻ | `Cl-`, `HCO3-` | разнонаправленные эффекты |
| pCO₂/pH₂S → режим sweet/sour | `CO2 in Water Phase`, `H2S` | §1 |
| De Waard–Milliams baseline | log V = 5.8 − 1710/T + 0.67·log pCO₂ **[Б]** | физичный априор как признак |
| Риск МИК | `SVB Cell Content` × `SO4-` × (низкая скорость) | §2.4 |
| Риск подосадочной | `Mechanical Impurities` × низина × малая скорость | §1 |

## 8. Тезисы менторов (Q&A, `mentor-qa-transcript.txt`) ↔ литература

| Ментор сказал | Что говорит литература | Следствие для модели |
|---|---|---|
| Режим течения (ламинарный/турбулентный/пробковый) сильно влияет на скорость **и место** коррозии | Расслоенный/ламинарный → вода по низу → донная коррозия. **Пробковый** — самый агрессивный: на фронте пробки турбулентность и удары пузырей смывают плёнку ингибитора; скорость коррозии растёт с числом Фруда пробки (Fr=0 → Fr=6 — деградация плёнки по XPS) **[И, OU ICMT 8122/8051]**. Турбулентный дисперсный — вода в эмульсии, стенка часто oil-wet | `flow_regime_real` — категориальный признак обязательно; доля суток в «опасном» режиме за горизонт; для пробкового — прокси Fr ≈ v_mix/√(g·d) |
| Коррозия — прежде всего химический процесс; кислые газы, H₂S | §2: CO₂ → FeCO₃, H₂S → FeS, разные механизмы и места атаки | `repcorr`: CO₂, H₂S, pH, ионы — признаки уровня «месторождение/поток» |
| Окружающая среда — в основном внешняя коррозия и механика; **но температура среды влияет на температуру флюида** | Пик CO₂-коррозии — 40–80 °C, сдвигается вверх с ростом pCO₂; ниже 60 °C плёнка FeCO₃ пористая; питтинг максимален при 60–80 °C **[И, X70 multiphase; Frontiers 2019]**. Промысловые трубы Зап. Сибири (≈5–40 °C) — на восходящей ветви: **теплее → быстрее**, плёнка не защищает | `t_mix`, `t_start/t_end`; сезонность (зима/лето) как признак; аррениусовский член exp(−E/RT) |
| Защита: ингибитор, протектор (жертвенный анод), наведённый потенциал (ЭХЗ) | Ингибитор — основная мера от **внутренней** коррозии (§5). Протекторы и ЭХЗ (катодная защита) работают на **внешней** поверхности — для внутренней коррозии промысловых труб практически не применимы **[Б]** | Учитывать только ингибирование (`Corrosion Inhibitor Grade`, `Protective Effect`, эпохи 2012–13); ЭХЗ — игнор («забейте пока») |
| Ремонт/замена участка → «все процессы запускаются заново» | Новая труба = обнуление возраста и накопленного дефекта; старые ВТД на заменённом участке нерелевантны | Возраст сегмента — от даты последней замены, не от ввода трубы; исключать пропуски ВТД до замены (у нас уже: ВТД 2014 Куст-2) |
| Факторы = X, толщина стенки = Y | Совпадает с ICDA-логикой: предсказать, где вода/коррозия, без раскопки **[И, SP0208]** | — |
| ВТД (MFL/TFI) — 360°, глубина/площадь/положение; УЗТ — точечный ручной замер | MFL — **относительное** измерение: порог 5 % стенки, точность глубины ±10–15 % стенки при доверии 80 %, полоса растёт с толщиной; плохо меряет «язва в язве», ручейки на 6 ч лучше видит TFI (поперечное намагничивание). УЗТ — прямой замер ±0.2–0.5 мм, но ручной УЗТ сам бывает неточен **[И, POF 2009; NDT Global; PPSA 2023]** | Шум таргета ≈ ±0.8–1.2 мм на стенке 8 мм → потолок достижимого r²; разные снаряды ⇒ низкая межпропускная корреляция (у нас 0.06–0.35) — объяснимо физикой измерения |
| ВТД раз в ~4 года, техрежим посуточно | Скорость коррозии — интеграл по режимам: опасные/безопасные эпохи | Агрегировать техрежим за горизонт: доли времени в опасных режимах, а не средние |
| Оценка — MAE/MAPE/R²/RMSE + физичность кривой деградации | Физика: толщина монотонно не растёт; скорость коррозии ≥ 0; резкие ступени — только ремонт | Монотонность прогноза, клиппинг по номиналу, сглаживание — аргумент «физичности» на защите |

**Сверка с данными** (`tech_mode_*.csv`, 39k строк): `flow_regime_real` = Турбулентный 41 % /
Ламинарный 31 % / Переходный 12 % / NaN 17 % — **пробкового режима в разметке нет**, его придётся
выводить из газового фактора и `v_mix`. В `src/pipetwin/features.py` `flow_regime_real` сейчас **не используется**,
температура (`t_start`→`t_mix`) — используется. `t_start/t_end` заполнены на 62 %.

## 9. Консультация практика (`practitioner-consult-transcript.txt`) ↔ литература ↔ данные

### 9.1 Тезисы
| Практик сказал | Литература | Вердикт |
|---|---|---|
| Мехэрозия: на подъёме поток теряет энергию, эмульсия расслаивается, песок идёт по низу и стирает нижнюю образующую (≈4–8 ч) | Совпадает: расслоение при v < критической (§3), эрозия + коррозия > суммы (§1, Nešić; Metals 13:80) | ✔ Верно. По сути это **эрозионно-коррозионный + подосадочный** механизм на нижней образующей, а не чистое «стирание»: песок срывает FeCO₃ и плёнку ингибитора, дальше работает химия |
| Подъёмы трассы («с 500 до 845 м по чуть-чуть») — места износа | Затяжной восходящий участок: падает скорость, растёт удержание воды (holdup), копятся осадки. ICDA SP0208 — критический угол удержания воды | ✔ Верно. Признак — не только «низина», но и **длина/высота непрерывного подъёма до точки** |
| O₂ — сильный окислитель | ✔ §2.5 | Данных нет (O₂: 1 строка) — проверить нельзя |
| H₂S «охеренно сжирает» | ✔ §2.4 | Данных почти нет (H₂S: 13 строк) |
| Биокоррозия: бактерии «едят железо» | Неточно: СВБ едят не железо, а сульфаты/органику; железо разрушают их продукт H₂S и катодная деполяризация (часть штаммов берёт электроны с металла напрямую) **[И, AEM 2014]** | Направление верное, механизм упрощён. Данных нет (СВБ: 2 строки) |
| Отводы («колено»), смена геометрии — кавитация, гидроудары | Отводы — классические места эрозии-коррозии (ударный угол частиц, рост τ_w) **[Б]**. Кавитация в промысловых нефтепроводах при давлении 4+ МПа маловероятна — она типична для насосов, задвижек, сужений **[Б]** | ✔ про отводы; кавитацию по трассе считать второстепенной. Отводы в данных — только косвенно: резкий поворот по координатам `lon/lat` |
| Ингибитор = щёлочь, нейтрализует кислоту | **Неточно.** Промысловые ингибиторы — в основном **плёнкообразующие** ПАВ (имидазолины, амины, четвертичные аммониевые соли): адсорбируются на стали и экранируют её. Нейтрализующие амины — практика НПЗ/конденсатных линий, на промысле с высокой обводнённостью нейтрализация невыгодна (буфер воды огромен) **[Б]** | Для модели важен не механизм, а **факт подачи и остаточное содержание** (ОСИ) — см. 9.2 |
| Как считают «нормальные люди»: (толщина₁ − толщина₂) / время → линейная скорость | Это и есть стандартная практика (РД/ГОСТ по остаточному ресурсу, pit-to-pit рост по ВТД **[И, Irth]**) | Хороший **базлайн** для слайда «мы против отраслевой практики» |
| Начинать с химсостава, потом геометрия | — | Химия в наших данных — уровень месторождения/УКК, не сегмента → объясняет «сколько в среднем», а не «где». «Где» — рельеф, угол, режим (см. lab5) |

### 9.2 Проверка химии на гравиметрии (`repcorr_south.csv`, 495 купонов 2012–2024, Спирмен)
Скрипт — разовый, в scratchpad. Δ — корреляция только на эпохе после ингибирования (≥2013), чтобы убрать смешение с изломом 2012–13.

| Параметр | n | ρ (ср. скорость) | ρ (макс. скорость) | ρ, ≥2013 | Комментарий |
|---|---|---|---|---|---|
| **Cl⁻** | 150 | **+0.32** | +0.27 | +0.27 | устойчиво, уже в признаках |
| **CO₂ в воде** | 69 | +0.30 | +0.27 | +0.30 | всего 3 уникальных значения — по сути метка месторождения |
| Минерализация | 143 | +0.20 | +0.14 | +0.19 | коллинеарна Cl⁻, уже в признаках |
| **Мехпримеси** | 126 | +0.14 | **+0.22** | +0.15 | на **макс.** скорости сильнее, чем на средней → локальная (язвенная/эрозионная) атака — подтверждает практика. **В признаках нет** |
| **ОСИ в воде** (остаточное содержание ингибитора) | 147 | **−0.24** | −0.24 | **−0.30** | ингибитор работает, внутри эпохи эффект даже сильнее. **В признаках нет** |
| HCO₃⁻ | 150 | −0.16 | −0.11 | −0.13 | защита, согласуется с §2.3 |
| Ca²⁺ | 150 | +0.10 | +0.04 | +0.15 | слабо, (Fe,Ca)CO₃ менее защитна |
| SO₄²⁻ | 71 | −0.34 | −0.34 | −0.34 | 8 уникальных значений, медиана 1 → артефакт/метка объекта, не физика |
| pH, H2O, Mg²⁺, Fe, плотность | 64–451 | ≈0 | ≈0 | ≈0 | сигнала нет (pH почти константа ≈7) |
| O₂ / H₂S / СВБ | 1 / 13 / 2 | — | — | — | данных нет — гипотезы практика непроверяемы |

**Кандидаты в признаки:** `Mechanical Impurities` и `OSI in Water Phase` (медиана по ближайшему УКК/трубе, как
`grav_cl` в `features.py:120`) + взаимодействие «мехпримеси × длина подъёма × низкая скорость». Проверять абляцией.

### 9.3 Итог абляции (`experiments/lab8_consult_feats.py`, 3 сида, боевой ансамбль с AFT)
| Кейс | Добавлено | r² реф. → новый | Решение |
|---|---|---|---|
| 1 | доли режимов течения (`rg_share_*`) | 0.192 → 0.211 (сглаж. 5), рост на всех сидах | **встроено** |
| 2 | затяжные подъёмы (`climb_*`, `rise_500m`) | 0.093 → 0.104, рост на всех сидах | **встроено** |
| 1 | подъёмы | хуже (0.17 → 0.15) | нет |
| оба | мехпримеси, ОСИ | одинаковый результат: у обучающих труб по 2 значения = метка группы | нет |
| оба | взаимодействия подъём × скорость/мехпримеси | хуже референса | нет |

## Источники
- Kermani M.B., Morshed A. CO₂ corrosion in oil and gas production — a compendium. *Corrosion* 59(8), 2003. https://doi.org/10.5006/1.3277596
- Zhang (2017), обзор внутренней коррозии сборных/транспортных трубопроводов, *Corrosion Reviews*. https://www.degruyterbrill.com/document/doi/10.1515/corrrev-2017-0064/html
- Water wetting, критическая скорость (Wicks–Fraser, Smith, Adams): https://www.icmt.ohio.edu/documents/08566.pdf ; https://discovery-pp.ucl.ac.uk/id/eprint/1535310/1/Paik_OE-Numerical%20study%20on%20water%20wetting.pdf
- Нефть как ингибитор: https://www.icmt.ohio.edu/documents/journals2011/Role%20of%20Asphaltenes%20in%20Inhibiting%20Corrosion_PAjmera.pdf ; https://store.ampp.org/11060-crude-oil-chemistry-effects-on-inhibition-of-corrosion-and-phase-wetting ; https://www.icmt.ohio.edu/documents/NACE2014/C2014-4247.pdf
- De Waard–Milliams и плёнки FeCO₃: https://www.icmt.ohio.edu/documents/publications/8183.pdf ; https://equinor.github.io/neqsimhome/javadoc/site/apidocs/neqsim/process/corrosion/NorsokM506CorrosionRate.html
- Cl⁻ и FeCO₃: https://www.frontiersin.org/articles/10.3389/fmats.2019.00010/full
- Ca/Mg: https://www.icmt.ohio.edu/documents/Journals2018/Influence%20of%20Calcium%20and%20Magnesium%20Ions%20on%20CO2%20Corrosion%20of%20Carbon%20Steel%20in%20Oil.pdf
- H₂S, макинавит: https://www.icmt.ohio.edu/documents/thesis/2020_Zhang,%20Wei_Localized%20Corrosion%20in%20a%20Marginally%20Sour%20Environment%2011-10-20.pdf ; https://tis.wu.ac.th/index.php/tis/article/view/9855 ; https://inspectioneering.com/tag/wet+h2s+cracking
- МИК/СВБ: https://www.ncbi.nlm.nih.gov/pmc/articles/PMC11509198/ ; https://pmc.ncbi.nlm.nih.gov/articles/PMC3911074 ; https://peerj.com/articles/14642
- Эрозия-коррозия: https://www.icmt.ohio.edu/documents/Journals2012/Effects%20of%20Multiphase%20Flow%20on%20Internal%20CO2%20Corrosion%20of%20Mild%20Steel_SNesic.pdf ; https://store.ampp.org/08540-prediction-of-erosion-corrosion-in-oil-and-gas-a-systematic-approach
- Пробковый режим, число Фруда: https://www.icmt.ohio.edu/documents/publications/8122.pdf ; https://www.icmt.ohio.edu/documents/publications/8051.pdf ; https://gamry.com/resources-2/literature-database/publication/148
- Температура: https://bohrium.dp.tech/paper/arxiv/604b3f606f90b7f6cad0250e ; https://www.icmt.ohio.edu/documents/AMPP2024/C2024-20967.pdf
- MFL vs UT, точность ВТД: https://www.scribd.com/doc/295703747/POF-Specs-2009-M ; https://www.ndt-global.com/resources/white-paper/ut-and-mfl-inspection-comparison-for-pipeline-integrity-enhancement/ ; https://www.ppsa-online.com/papers/23-Aberdeen/Paper%206.pdf ; https://www.penspen.com/wp-content/uploads/2014/09/smart-pigs-and-defect-assessment.pdf
- ICDA: https://webstore.ansi.org/preview-pages/NACE/preview_NACE+SP0208-2008.pdf
- ML по ВТД: https://doaj.org/article/2ded914ea2b944d7aa3caa72984da250 ; https://irthsolutions.com/blog/using-data-science-to-determine-active-internal-corrosion-0 ; https://mdpi.com/1996-1073/16/8/3589
- Рус.: ручейковая коррозия — https://pmi.spmi.ru/pmi/article/download/13510/12897 ; гидродинамика мультифазных — https://sciencejournals.ru/issues/zamet/2021/vol_57/iss_1/ZaMet2101012Ismaiylov/ZaMet2101012Ismaiylov.pdf ; τ_w вместо скорости — https://journals.eco-vector.com/1991-8542/article/download/20231/16484 ; ингибирование в Зап. Сибири — https://earchive.tpu.ru/bitstream/11683/42219/1/conference_tpu-2017-C11_V2_p673-675.pdf
